Repository: fasol8/periodic_table

File: scrapper/elemet.csv (part 1 of 17)
Li,1s,LiOH,54.900,54.9,54.9
Li,1s,Li,54.950,55.35,54.6
Li,1s,Li2CO3,55.160,55.2,55.12
Li,1s,Li2O,55.600,55.6,55.6
Li,1s,Li2CrO4,57.100,57.1,57.1
Li,1s,Li2SO4,55.750,55.75,55.75
Li,1s,Li3PO4,55.400,55.4,55.4
Li,1s,Li4P2O7,55.500,55.6,55.4
Li,1s,LiBr,56.800,56.8,56.8
Li,1s,LiC6,57.100,57.1,57.1
Li,1s,LiCl,56.033,56.2,55.8
Li,1s,LiF,54.960,56.8,49.9
Li,1s,LiN3,55.200,55.2,55.2
Li,1s,LiCrO2,55.600,55.6,55.6
Li,1s,LiNbO3,55.050,55.3,54.8
Li,1s,LiClO4,56.433,57.2,55.6
Li,1s,LiNO3,55.800,55.8,55.8
Li,1s,Li2WO4,55.033,55.1,55
Li,1s,Li/CaO,56.040,56.8,55.4
Li,1s,Li2.74V2O5,55.700,55.7,55.7
Li,1s,O2/Li,55.638,55.9,55.35
Li,1s,(Li2O)50(P2O5)50,55.400,55.4,55.4
Li,1s,(Li2O)0.50(P2O5)0.05(WO3)0.45,55.400,55.4,55.4
Li,1s,Li0.3Ni0.7O,53.600,53.6,53.6
Li,1s,(Li2O)0.50(P2O5)0.50,55.400,55.4,55.4
Li,1s,(Li2O)40(P2O5)60,55.600,55.6,55.6
Li,1s,(Li2O)60(P2O5)40,55.500,55.5,55.5
Li,1s,(Li2O)40(P2O5)24(MoO3)36,55.000,55,55
Li,1s,(Li2O)40(P2O5)30(MoO3)30,55.400,55.4,55.4
Li,1s,(Li2O)40(P2O5)36(MoO3)24,55.100,55.1,55.1
Li,1s,(Li2O)40(P2O5)42(MoO3)18,55.500,55.5,55.5
Li,1s,(Li2O)40(P2O5)48(MoO3)12,55.700,55.7,55.7
Li,1s,(Li2O)40(P2O5)54(MoO3)6,55.300,55.3,55.3
Li,1s,(Li2O)50(P2O5)25(MoO3)25,55.200,55.2,55.2
Li,1s,(Li2O)50(P2O5)30(MoO3)20,55.100,55.1,55.1
Li,1s,(Li2O)50(P2O5)35(MoO3)15,55.300,55.3,55.3
Li,1s,(Li2O)50(P2O5)40(MoO3)10,55.500,55.5,55.5
Li,1s,(Li2O)50(P2O5)45(MoO3)5,55.400,55.4,55.4
Li,1s,(Li2O)60(P2O5)36(MoO3)4,55.300,55.3,55.3
Li,1s,(Li2O)0.50(P2O5)0.10(WO3)0.40,55.300,55.3,55.3
Li,1s,(Li2O)0.50(P2O5)0.15(WO3)0.35,55.500,55.5,55.5
Li,1s,(Li2O)0.50(P2O5)0.20(WO3)0.30,55.550,55.6,55.5
Li,1s,(Li2O)0.50(P2O5)0.25(WO3)0.25,55.600,55.6,55.6
Li,1s,(Li2O)0.50(P2O5)0.30(WO3)0.20,55.600,55.6,55.6
Li,1s,(Li2O)0.50(P2O5)0.35(WO3)0.15,55.200,55.2,55.2
Li,1s,(Li2O)0.50(P2O5)0.40(WO3)0.10,55.400,55.4,55.4
Li,1s,(Li2O)0.50(P2O5)0.45(WO3)0.05,55.200,55.2,55.2
Li,1s,LiPO3,55.200,55.2,55.2
Li,1s,LiNiO2,53.600,53.6,53.6
Li,1s,(Li2O)40(P2O5)18(MoO3)42,55.000,55,55
Li,1s,LiBO2,55.000,55.2,54.8
Li,1s,(Li2O)40.7(P2O5)59.3,55.600,55.6,55.6
Li,1s,Li/Si,55.741,56.65,54.7
Li,1s,LiB3O5,55.700,55.7,55.7
Li,1s,Li/Al,55.400,55.4,55.4
Li,1s,(Li2O)40.5(P2O5)47.4(Cr2O3)12.1,55.700,55.7,55.7
Li,1s,(Li2O)40.1(P2O5)41.9(Cr2O3)18.0,55.700,55.7,55.7
Li,1s,(Li2O)40.2(P2O5)35.3(Cr2O3)24.6,55.600,55.6,55.6
Li,1s,(Li2O)58.8(P2O5)37.1(Cr2O3)4.2,55.500,55.5,55.5
Li,1s,(Li2O)60.4(P2O5)32.0(Cr2O3)7.6,55.500,55.5,55.5
Li,1s,(Li2O)49.5(P2O5)45.5(Cr2O3)5.0,55.500,55.5,55.5
Li,1s,(Li2O)51.0(P2O5)39.4(Cr2O3)9.7,55.600,55.6,55.6
Li,1s,(Li2O)51.1(P2O5)36.9(Cr2O3)12.0,55.600,55.6,55.6
Li,1s,(Li2O)50.5(P2O5)30.4(Cr2O3)19.1,55.500,55.5,55.5
Li,1s,(Li2O)41.3(P2O5)53.1(Cr2O3)5.6,55.300,55.3,55.3
Li,1s,(Li2O)61.7(P2O5)38.3,55.500,55.5,55.5
Li,1s,(Li2O)47.3(P2O5)52.7,55.400,55.4,55.4
Li,1s,(Li2O)(P2O5),55.300,55.3,55.3
Li,1s,(Li2O)0.4(B2O3)0.598(Bi2O3)0.002,55.400,55.4,55.4
Li,1s,(LiF)0.18(LiPO3)0.82,55.500,55.5,55.5
Li,1s,(Bi2O3)0.010(LiBO2)0.990,55.100,55.1,55.1
Li,1s,(F2)0.15((Li2O)0.50(B2O3)0.50)0.85,55.400,55.4,55.4
Li,1s,(Li2O)0.50(B2O3)0.50,55.050,55.05,55.05
Li,1s,(F2)0.20(LiPO3)0.80,55.700,55.7,55.7
Li,1s,(F2)0.25(LiPO3)0.75,55.700,55.7,55.7
Li,1s,(F2)0.30(LiPO3)0.70,55.500,55.5,55.5
Li,1s,(F2)0.35(LiPO3)0.65,55.700,55.7,55.7
Li,1s,(F2)0.40(LiPO3)0.60,55.500,55.5,55.5
Li,1s,(LiF)0.05(LiPO3)0.95,55.600,55.6,55.6
Li,1s,(LiF)0.10(LiPO3)0.90,55.700,55.7,55.7
Li,1s,(LiF)0.15(LiPO3)0.85,55.500,55.5,55.5
Li,1s,(LiF)0.30(LiPO3)0.70,55.500,55.5,55.5
Li,1s,(LiF)0.35(LiPO3)0.65,55.500,55.5,55.5
Li,1s,(LiF)0.40(LiPO3)0.60,55.400,55.4,55.4
Li,1s,(Bi2O3)0.250(LiBO2)0.750,55.100,55.1,55.1
Li,1s,(Bi2O3)0.200(LiBO2)0.800,54.400,54.4,54.4
Li,1s,(Bi2O3)0.150(LiBO2)0.850,54.900,54.9,54.9
Li,1s,(Bi2O3)0.100(LiBO2)0.900,55.000,55,55
Li,1s,(Bi2O3)0.050(LiBO2)0.950,55.000,55,55
Li,1s,(Bi2O3)0.025(LiBO2)0.975,55.200,55.2,55.2
Li,1s,(Bi2O3)0.020(LiBO2)0.980,55.000,55,55
Li,1s,(Bi2O3)0.015(LiBO2)0.985,55.000,55,55
Li,1s,(Bi2O3)0.001(LiBO2)0.999,55.200,55.2,55.2
Li,1s,(Bi2O3)0.002(LiBO2)0.998,55.100,55.1,55.1
Li,1s,(Bi2O3)0.003(LiBO2)0.997,55.400,55.4,55.4
Li,1s,(Bi2O3)0.004(LiBO2)0.996,55.200,55.2,55.2
Li,1s,(Bi2O3)0.005(LiBO2)0.995,55.400,55.4,55.4
Li,1s,(F2)0.05((Li2O)0.30(B2O3)0.70)0.95,55.650,55.65,55.65
Li,1s,(F2)0.05((Li2O)0.40(B2O3)0.60)0.95,55.300,55.3,55.3
Li,1s,(F2)0.10((Li2O)0.40(B2O3)0.60)0.90,55.560,55.56,55.56
Li,1s,(F2)0.30((Li2O)0.30(B2O3)0.70)0.70,55.700,55.7,55.7
Li,1s,(F2)0.25((Li2O)0.40(B2O3)0.60)0.75,55.900,55.9,55.9
Li,1s,(F2)0.25((Li2O)0.30(B2O3)0.70)0.75,55.550,55.55,55.55
Li,1s,(F2)0.20((Li2O)0.40(B2O3)0.60)0.80,55.750,55.75,55.75
Li,1s,(F2)0.10((Li2O)0.30(B2O3)0.70)0.90,55.300,55.3,55.3
Li,1s,(F2)0.10((Li2O)0.50(B2O3)0.50)0.90,55.350,55.35,55.35
Li,1s,(F2)0.15((Li2O)0.30(B2O3)0.70)0.85,55.850,55.85,55.85
Li,1s,(F2)0.15((Li2O)0.40(B2O3)0.60)0.85,55.850,55.85,55.85
Li,1s,(F2)0.20((Li2O)0.30(B2O3)0.70)0.80,55.500,55.5,55.5
Li,1s,(F2)0.20((Li2O)0.50(B2O3)0.50)0.80,55.500,55.5,55.5
Li,1s,(Li2O)0.4(B2O3)0.40(Bi2O3)0.20,55.100,55.1,55.1
Li,1s,(Li2O)0.4(B2O3)0.50(Bi2O3)0.10,55.200,55.2,55.2
Li,1s,(Li2O)0.4(B2O3)0.54(Bi2O3)0.06,54.800,54.8,54.8
Li,1s,(Li2O)0.4(B2O3)0.59(Bi2O3)0.01,55.400,55.4,55.4
Li,1s,(Li2O)0.4(B2O3)0.592(Bi2O3)0.008,55.100,55.1,55.1
Li,1s,(Li2O)0.4(B2O3)0.594(Bi2O3)0.006,55.500,55.5,55.5
Li,1s,(Li2O)0.4(B2O3)0.596(Bi2O3)0.004,55.400,55.4,55.4
Li,1s,(Li2O)0.5(B2O3)0.499(Bi2O3)0.001,55.200,55.2,55.2
Li,1s,(Li2O)0.5(B2O3)0.498(Bi2O3)0.002,55.400,55.4,55.4
Li,1s,(Li2O)0.5(B2O3)0.497(Bi2O3)0.003,55.400,55.4,55.4
Li,1s,(Li2O)0.5(B2O3)0.494(Bi2O3)0.006,54.500,54.5,54.5
Li,1s,(Li2O)0.5(B2O3)0.492(Bi2O3)0.008,55.400,55.4,55.4
Li,1s,(Li2O)0.5(B2O3)0.49(Bi2O3)0.01,55.500,55.5,55.5
Li,1s,(Li2O)0.5(B2O3)0.48(Bi2O3)0.02,55.400,55.4,55.4
Li,1s,(Li2O)0.5(B2O3)0.47(Bi2O3)0.03,55.500,55.5,55.5
Li,1s,(Li2O)0.5(B2O3)0.496(Bi2O3)0.004,54.700,54.7,54.7
Li,1s,(Li2O)0.5(B2O3)0.30(Bi2O3)0.20,55.500,55.5,55.5
Li,1s,(Li2O)0.5(B2O3)0.40(Bi2O3)0.10,55.100,55.1,55.1
Li,1s,(Li2O)0.5(B2O3)0.42(Bi2O3)0.08,55.200,55.2,55.2
Li,1s,(Li2O)0.30(B2O3)0.70,55.600,55.6,55.6
Li,1s,(Li2O)0.4(B2O3)0.6,55.300,55.3,55.3
Li,1s,(Li2O)0.40(B2O3)0.60,55.250,55.25,55.25
Li,1s,(Li2O)0.5(B2O3)0.5,54.800,54.8,54.8
Li,1s,(F2)0.05((Li2O)0.50(B2O3)0.50)0.95,55.550,55.55,55.55
Be,1s,Be,111.630,111.82,111.3
Be,1s,BeF2,115.700,116.1,115.3
Be,1s,Na2BeF4,114.700,114.7,114.7
Be,1s,BeO,113.775,114,113.7
Be,1s,BeMoO4,113.700,113.7,113.7
Be,1s,BeRh2O4,113.800,113.8,113.8
Be,1s,NaBeF3,115.300,115.3,115.3
B,1s,[Pt(B10H12)(P(C2H5)3)2],188.900,188.9,188.9
B,1s,[PtB10H12(P(C6H5)3)2],188.500,188.5,188.5
B,1s,C5H5N.BF3,194.300,194.3,194.3
B,1s,CH3CN.BF3,195.500,195.5,195.5
B,1s,FC6H4B(OH)2,191.700,191.7,191.7
B,1s,Na[BH(CH3O)3],192.100,192.1,192.1
B,1s,ThPdAl,193.667,193.9,193.4
B,1s,B,187.280,188.4,186.4
B,1s,AlB2,188.500,188.5,188.5
B,1s,CrB2,188.000,188,188
B,1s,HfB2,188.300,188.3,188.3
B,1s,MnB2,187.200,187.2,187.2
B,1s,MoB2,188.400,188.4,188.4
B,1s,B2O3,193.188,193.7,192
B,1s,TiB2,187.500,187.5,187.5
B,1s,VB2,188.300,188.3,188.3
B,1s,Na3B3O6,192.000,192,192
B,1s,B4C,186.700,186.9,186.5
B,1s,Na2B4O7,192.600,194,191.8
B,1s,Mo2B5,187.700,187.7,187.7
B,1s,W2B5,187.900,187.9,187.9
B,1s,CoB,188.100,188.1,188.1
B,1s,Co2B,189.100,189.1,189.1
B,1s,NaBF4,195.200,195.8,194.9
B,1s,FeB,187.900,187.9,187.9
B,1s,Fe2B,188.350,188.4,188.3
B,1s,BN,190.862,192.2,190
B,1s,[NF4][BF4],195.200,195.2,195.2
B,1s,NiB,188.900,188.9,188.9
B,1s,Ni2B,189.900,189.9,189.9
B,1s,Ni3B,187.400,187.4,187.4
B,1s,Cs2[B10H10],187.400,187.4,187.4
B,1s,B10H14,187.800,187.8,187.8
B,1s,[BBr3(As(C6H5)3)],193.460,193.46,193.46
B,1s,[(P(C6H5)3)].BF3,193.300,193.3,193.3
B,1s,[BF3(PO(C6H5)3)],193.800,193.8,193.8
B,1s,[BCl3(PO(C6H5)3)],192.600,192.6,192.6
B,1s,[BCl3(P(C6H5)3)],192.700,192.7,192.7
B,1s,[B9C2H11].C5H5N,188.200,188.2,188.2
B,1s,[N(CH3)4][B3H8],187.200,187.2,187.2
B,1s,Na2B4O7.10H2O,192.600,192.6,192.6
B,1s,CsB(C6H5)4,188.100,188.1,188.1
B,1s,KB(C6H5)4,187.700,187.7,187.7
B,1s,Na[B(C6H5)4],187.100,187.5,186.7
B,1s,Rb(B(C6H5)4),187.300,187.3,187.3
B,1s,Cs[Co(B9C2H11)2],187.400,187.4,187.4
B,1s,Cs[Fe(B9C2H11)2],188.700,188.7,188.7
B,1s,[Ni(B9C2H11)2],188.500,188.5,188.5
B,1s,Cs[Ni(B9C2H11)2],188.500,188.5,188.5
B,1s,[NH4][B(C6H5)4],187.500,187.5,187.5
B,1s,K2[BH3(CO2)],187.300,187.3,187.3
B,1s,(NH3).BF3,194.900,194.9,194.9
B,1s,H3BO3,193.160,193.6,192.8
B,1s,NaBH4,187.850,188.5,187.2
B,1s,[N(C2H5)4]2[Pt(B10H12)2],187.600,187.6,187.6
B,1s,ClC6H4B(OH)2,191.700,191.7,191.7
B,1s,(C2H5NH2).BF3,194.600,194.6,194.6
B,1s,[N(CH3)3].BF3,193.600,193.6,193.6
B,1s,(CH3C5H3NCH3).BF3,194.100,194.1,194.1
B,1s,BNxO(1-x) (x=.06)/SiC,190.833,192.1,189.5
B,1s,BNxO(1-x) (x=.17)/SiC,190.833,192.2,189.4
B,1s,BxO (1<x<6),188.000,188,188
B,1s,SiC/B,188.733,188.8,188.6
B,1s,B4Si,188.300,188.3,188.3
B,1s,(Al2O3)9(B2O3)2,192.700,192.7,192.7
B,1s,NH4BF4,194.900,194.9,194.9
B,1s,B4Cr15Ni81,188.000,188,188
B,1s,B/Al2O3,192.700,192.7,192.7
B,1s,TcBr[(C4H7N2O)2(C4H6N2O)(C4H9BO3)],190.700,190.7,190.7
B,1s,TcCl[(C4H7N2O)2(C4H6N2O)(C4H9BO3)],190.500,190.5,190.5
B,1s,TcCl[(C6H9N2O)2(C6H8N2O)(CH3BO3)],190.900,190.9,190.9
B,1s,KBF4,195.600,195.6,195.6
B,1s,C20H36B2FeN6O8,191.600,191.6,191.6
B,1s,O2/B/Rh,191.500,191.5,191.5
B,1s,B20Fe80,187.525,187.7,187.3
B,1s,B4Cr15Ni81Ox,189.900,191.8,188
B,1s,B6Cr14Fe32Ni36P12Ox,187.500,187.5,187.5
B,1s,B/Rh,187.800,187.8,187.8
B,1s,B26Ni74O13.5,190.250,192.4,188.1
B,1s,B12Ni88O19.5,190.250,192.4,188.1
B,1s,B18Ni82O15.4,190.250,192.4,188.1
B,1s,B19Ni81O10.6,190.250,192.4,188.1
B,1s,(-(C34H20N4O)(BF4).mH2O)-)n,193.800,193.8,193.8
B,1s,(NH4)2B4O7.4H2O,192.800,192.8,192.8
B,1s,LiBO2,191.800,191.8,191.8
B,1s,HS(CH2)11B(OH)2/Au,192.000,192,192
B,1s,[(C10H24N4)Cu](BH4)2,186.300,186.3,186.3
B,1s,(B2O3)30(Zn(PO3)2)70,193.500,193.5,193.5
B,1s,(ZnO)50(B2O3)50,192.100,192.1,192.1
B,1s,TaB2/Ta,188.900,188.9,188.9
B,1s,[(C14H32N4)Cu](BH4)2,186.800,186.8,186.8
B,1s,[n-C4H9)4N]3[Cu(B11H11)2],186.500,186.5,186.5
B,1s,LiB3O5,192.200,192.2,192.2
B,1s,B/TaB1.94/Ta,187.900,187.9,187.9
B,1s,CrBO3,192.720,192.72,192.72
B,1s,O2/B/TaB1.94/Ta,190.625,193.4,187.9
B,1s,(B2O3)15(Zn(PO3)2)85,193.500,193.5,193.5
B,1s,(B2O3)25(Zn(PO3)2)75,193.400,193.4,193.4
B,1s,B2S3,191.300,191.3,191.3
B,1s,(Ag2O)0.30(B2O3)0.14(TeO2)0.56,192.300,192.3,192.3
B,1s,(Na2O)0.15(B2O3)0.85,192.700,192.7,192.7
B,1s,BN/Pd,190.500,190.5,190.5
B,1s,B44.6N37.9O17.5,191.600,192.7,190.5
B,1s,BPO4,193.500,193.5,193.5
B,1s,B15.9Si19.0O65.1,193.500,193.5,193.5
B,1s,(Li2O)0.4(B2O3)0.598(Bi2O3)0.002,192.100,192.1,192.1
B,1s,BN/Ni,191.300,191.3,191.3
B,1s,(Bi2O3)0.010(LiBO2)0.990,192.400,192.4,192.4
B,1s,B6O,188.300,189.19,187.41
B,1s,(F2)0.15((Li2O)0.50(B2O3)0.50)0.85,191.900,191.9,191.9
B,1s,YSrBaCu2.5B0.5Ox,192.000,192,192
B,1s,(Li2O)0.50(B2O3)0.50,192.000,192,192
B,1s,FeBO3,192.000,192,192
B,1s,(Ag2O)0.30(B2O3)0.70,192.400,192.4,192.4
B,1s,Y0.85Ca0.15SrBaCu2.5B0.5Ox,191.900,191.9,191.9
B,1s,B22.5Si18.2O18.5N40.5,191.700,192.7,190.7
B,1s,BN/Pt,189.700,189.7,189.7
B,1s,(PbF2)0.25(B2O3)0.75,192.600,192.6,192.6
B,1s,(Ag2O)0.30(B2O3)0.56(TeO2)0.14,192.200,192.2,192.2
B,1s,(Ag2O)0.30(B2O3)0.49(TeO2)0.21,192.100,192.1,192.1
B,1s,(Ag2O)0.30(B2O3)0.42(TeO2)0.28,192.200,192.2,192.2
B,1s,(Ag2O)0.30(B2O3)0.28(TeO2)0.42,192.200,192.2,192.2
B,1s,Y0.85Ca0.15Sr0.5Ba1.5Cu2.5B0.5Ox,191.900,191.9,191.9
B,1s,(PbF2)0.70(B2O3)0.30,192.100,192.1,192.1
B,1s,(PbF2)0.60(B2O3)0.40,192.200,192.2,192.2
B,1s,(PbF2)0.50(B2O3)0.50,192.400,192.4,192.4
B,1s,(PbF2)0.40(B2O3)0.60,192.500,192.5,192.5
B,1s,(NaPO3)0.33(Na2B4O7)0.67,192.400,192.4,192.4
B,1s,(NaPO3)0.50(Na2B4O7)0.50,192.500,192.5,192.5
B,1s,(NaPO3)0.67(Na2B4O7)0.33,192.500,192.5,192.5
B,1s,(NaPO3)0.75(Na2B4O7)0.25,192.600,192.6,192.6
B,1s,(NaPO3)0.83(Na2B4O7)0.17,192.700,192.7,192.7
B,1s,(NaPO3)0.90(Na2B4O7)0.10,192.700,192.7,192.7
B,1s,(NaPO3)0.95(Na2B4O7)0.05,192.500,192.5,192.5
B,1s,(Bi2O3)0.250(LiBO2)0.750,191.800,191.8,191.8
B,1s,(Bi2O3)0.200(LiBO2)0.800,191.300,191.3,191.3
B,1s,(Bi2O3)0.150(LiBO2)0.850,191.500,191.5,191.5
B,1s,(Bi2O3)0.100(LiBO2)0.900,191.800,191.8,191.8
B,1s,(Bi2O3)0.050(LiBO2)0.950,191.600,191.6,191.6
B,1s,(Bi2O3)0.025(LiBO2)0.975,192.100,192.1,192.1
B,1s,(Bi2O3)0.020(LiBO2)0.980,192.100,192.1,192.1
B,1s,(Bi2O3)0.015(LiBO2)0.985,192.200,192.2,192.2
B,1s,(Bi2O3)0.001(LiBO2)0.999,192.300,192.3,192.3
B,1s,(Bi2O3)0.002(LiBO2)0.998,192.300,192.3,192.3
B,1s,(Bi2O3)0.003(LiBO2)0.997,192.100,192.1,192.1
B,1s,(Bi2O3)0.004(LiBO2)0.996,192.200,192.2,192.2
B,1s,(Bi2O3)0.005(LiBO2)0.995,192.100,192.1,192.1
B,1s,(F2)0.05((Li2O)0.30(B2O3)0.70)0.95,192.400,192.4,192.4
B,1s,(F2)0.05((Li2O)0.40(B2O3)0.60)0.95,192.150,192.15,192.15
B,1s,(F2)0.10((Li2O)0.40(B2O3)0.60)0.90,192.410,192.41,192.41
B,1s,(F2)0.30((Li2O)0.30(B2O3)0.70)0.70,192.250,192.25,192.25
B,1s,(F2)0.25((Li2O)0.40(B2O3)0.60)0.75,192.650,192.65,192.65
B,1s,(F2)0.25((Li2O)0.30(B2O3)0.70)0.75,192.350,192.35,192.35
B,1s,(F2)0.20((Li2O)0.40(B2O3)0.60)0.80,192.500,192.5,192.5
B,1s,(F2)0.10((Li2O)0.30(B2O3)0.70)0.90,192.300,192.3,192.3
B,1s,(F2)0.10((Li2O)0.50(B2O3)0.50)0.90,192.100,192.1,192.1
B,1s,(F2)0.15((Li2O)0.30(B2O3)0.70)0.85,192.600,192.6,192.6
B,1s,(F2)0.15((Li2O)0.40(B2O3)0.60)0.85,192.350,192.35,192.35
B,1s,(F2)0.20((Li2O)0.30(B2O3)0.70)0.80,192.200,192.2,192.2
B,1s,(F2)0.20((Li2O)0.50(B2O3)0.50)0.80,192.200,192.2,192.2
B,1s,(Li2O)0.4(B2O3)0.40(Bi2O3)0.20,191.700,191.7,191.7
B,1s,(Li2O)0.4(B2O3)0.50(Bi2O3)0.10,192.000,192,192
B,1s,(Li2O)0.4(B2O3)0.54(Bi2O3)0.06,191.600,191.6,191.6
B,1s,(Li2O)0.4(B2O3)0.59(Bi2O3)0.01,192.000,192,192
B,1s,(Li2O)0.4(B2O3)0.592(Bi2O3)0.008,191.900,191.9,191.9
B,1s,(Li2O)0.4(B2O3)0.594(Bi2O3)0.006,192.300,192.3,192.3
B,1s,(Li2O)0.4(B2O3)0.596(Bi2O3)0.004,192.100,192.1,192.1
B,1s,(Li2O)0.5(B2O3)0.499(Bi2O3)0.001,192.300,192.3,192.3
B,1s,(Li2O)0.5(B2O3)0.498(Bi2O3)0.002,192.100,192.1,192.1
B,1s,(Li2O)0.5(B2O3)0.497(Bi2O3)0.003,192.200,192.2,192.2
B,1s,(Li2O)0.5(B2O3)0.494(Bi2O3)0.006,192.100,192.1,192.1
B,1s,(Li2O)0.5(B2O3)0.492(Bi2O3)0.008,192.400,192.4,192.4
B,1s,(Li2O)0.5(B2O3)0.49(Bi2O3)0.01,192.100,192.1,192.1
B,1s,(Li2O)0.5(B2O3)0.48(Bi2O3)0.02,192.100,192.1,192.1
B,1s,(Li2O)0.5(B2O3)0.47(Bi2O3)0.03,192.200,192.2,192.2
B,1s,(Li2O)0.5(B2O3)0.496(Bi2O3)0.004,192.300,192.3,192.3
B,1s,(Li2O)0.5(B2O3)0.30(Bi2O3)0.20,192.200,192.2,192.2
B,1s,(Li2O)0.5(B2O3)0.40(Bi2O3)0.10,192.000,192,192
B,1s,(Li2O)0.5(B2O3)0.42(Bi2O3)0.08,191.700,191.7,191.7
B,1s,(Li2O)0.30(B2O3)0.70,192.250,192.25,192.25
B,1s,(Li2O)0.4(B2O3)0.6,191.900,191.9,191.9
B,1s,(Li2O)0.40(B2O3)0.60,191.900,191.9,191.9
B,1s,(Li2O)0.5(B2O3)0.5,191.800,191.8,191.8
B,1s,B33.8N6.6O59.5,192.800,192.8,192.8
B,1s,B35.0N14.8O50.0,191.700,192.6,190.8
B,1s,B35.7N10.1O53.9,191.700,192.6,190.8
B,1s,B42.6N32.6O24.6,191.650,192.7,190.6
B,1s,B19.2Si15.3O65.4,193.600,193.6,193.6
B,1s,B15.2Si17.9O64.0N3.0,192.150,193.1,191.2
B,1s,B17.8Si17.0O47.5N19.1,191.750,192.8,190.7
B,1s,B19.7Si15.2O57.2N7.8,192.050,193.2,190.9
B,1s,B22.4Si16.7O24.1N36.5,191.750,192.9,190.6
B,1s,(Na2O)0.25(B2O3)0.75,192.500,192.5,192.5
B,1s,(F2)0.05((Li2O)0.50(B2O3)0.50)0.95,192.200,192.2,192.2
C,1s,C,284.520,285.7,283.7
C,1s,Mn2(CO)10,287.500,287.5,287.5
C,1s,BaC2,283.500,283.5,283.5
C,1s,Cr2C3,282.800,282.8,282.8
C,1s,ClF2CCFCl2,292.300,292.9,291.7
C,1s,NaC2F3O2,290.500,292.1,288.9
C,1s,NaC2Cl3O2,288.900,289.5,288.3
C,1s,[Co(CO)3(NO)],288.200,288.2,288.2
C,1s,[Ni(CO)4],287.650,288.2,287.1
C,1s,[Fe(CO)5],288.000,288,288
C,1s,[Mn(CO)5Br],288.000,288,288
C,1s,C6F6,289.100,289.5,288.7
C,1s,K4[Fe(CN)6],283.500,283.5,283.5
C,1s,K3[Cr(SCN)6],283.600,283.6,283.6
C,1s,Dy2(C2O4)3,290.300,290.3,290.3
C,1s,Er2(C2O4)3,290.300,290.3,290.3
C,1s,Eu2(C2O4)3,289.700,289.7,289.7
C,1s,Gd2(C2O4)3,290.100,290.1,290.1
C,1s,Ho2(C2O4)3,290.100,290.1,290.1
C,1s,La2(C2O4)3,290.000,290,290
C,1s,Lu2(C2O4)3,290.100,290.1,290.1
C,1s,Nd2(C2O4)3,290.100,290.1,290.1
C,1s,Pr2(C2O4)3,290.000,290,290
C,1s,Sm2(C2O4)3,290.500,290.5,290.5
C,1s,Tb2(C2O4)3,290.200,290.2,290.2
C,1s,Tm2(C2O4)3,290.000,290,290
C,1s,Yb2(C2O4)3,290.000,290,290
C,1s,(CO)6,288.300,288.3,288.3
C,1s,[Cr(CO)6],287.540,288,286.3
C,1s,CCl4,292.400,292.4,292.4
C,1s,Xe/teflon,292.400,292.4,292.4
C,1s,CF4,296.700,296.7,296.7
C,1s,Fe3C,283.750,283.9,283.6
C,1s,HfC,280.800,280.8,280.8
C,1s,Mo2C,282.700,282.7,282.7
C,1s,KCN,285.450,286.1,284.8
C,1s,NaCN,286.200,286.2,286.2
C,1s,NbC,281.900,281.9,281.9
C,1s,CO2,291.900,291.9,291.9
C,1s,BaCO3,289.625,290.8,289.1
C,1s,CaCO3,289.633,290.1,289.2
C,1s,Na2CO3,289.450,289.5,289.4
C,1s,CF2O,293.900,293.9,293.9
C,1s,CS2,287.000,287,287
C,1s,SiC,282.734,283.8,281.26
C,1s,TaC,281.900,281.9,281.9
C,1s,TiC,281.600,281.7,281.5
C,1s,VC0.75,282.350,282.5,282.2
C,1s,VC,282.350,282.5,282.2
C,1s,WC,283.025,283.5,282.7
C,1s,ZrC,281.600,282.1,281.1
C,1s,[Co(C5H5)2],284.400,284.4,284.4
C,1s,[Cr(C5H5)2],284.700,284.7,284.7
C,1s,[Fe(C5H5)2],284.500,284.5,284.5
C,1s,[Mn(C5H5)2],284.600,284.6,284.6
C,1s,[Ni(C5H5)2],284.900,284.9,284.9
C,1s,[V(C5H5)2],284.900,284.9,284.9
C,1s,(C6H5)OC(O)O(C6H5),290.700,290.7,290.7
C,1s,C6H5C(O)OOC(O)C6H5,289.200,289.2,289.2
C,1s,[PtBr4(C4H10N4)],286.500,286.5,286.5
C,1s,(CH3CH2)2O,286.500,286.6,286.4
C,1s,[Cu(C2H5O)2PS2],286.400,286.4,286.4
C,1s,HC(OCH3)3,289.700,289.7,289.7
C,1s,C6H5C(O)NHC(S)C6H5,287.900,287.9,287.9
C,1s,[Cu(NH2CSNH2)3].BF4,287.900,287.9,287.9
C,1s,[Cr(C6H6)2],284.400,284.4,284.4
C,1s,[P(C6H4F)3],286.900,286.9,286.9
C,1s,[PO(C6H4Cl)3],286.200,286.2,286.2
C,1s,[P(C6H4Cl)3],286.200,286.2,286.2
C,1s,C18H12,284.300,284.3,284.3
C,1s,[CuCl(NH2CSNH2)3],287.900,287.9,287.9
C,1s,[(CH3)4N]Cl,285.200,285.2,285.2
C,1s,C6H12,285.200,285.2,285.2
C,1s,(NH2)2CCHCHCHCHC(NH2),286.900,286.9,286.9
C,1s,Sc2(C2O4)3.6H2O,287.800,287.8,287.8
C,1s,-CH(CH3)OCH(CH3)OCH(CH3)O-,287.600,287.6,287.6
C,1s,[-CH(OH)(CH(OH))4CH(OH)-],286.700,286.7,286.7
C,1s,[Pd(CH3CN)4](PF6)2,286.800,286.8,286.8
C,1s,[Rh2(CH3COO)4]ClO4,288.400,288.4,288.4
C,1s,Rh2(C2H3O2)4,288.100,288.1,288.1
C,1s,HOOC(CH3)(C6H5)CH3,286.400,286.4,286.4
C,1s,(CH3)2CHOCH(CH3)2,286.200,286.2,286.2
C,1s,[PO(C6H5)3],284.600,284.6,284.6
C,1s,[P(C6H5)3],284.900,284.9,284.9
C,1s,[Cr(CO)5(P(C6H5)3)],286.800,286.8,286.8
C,1s,[W(CO)5((C6H5)3P)],286.800,286.8,286.8
C,1s,[NiBr2(CH3COOH)2PCH2CH2P(CH3COOH)2],289.100,289.1,289.1
C,1s,[NiCl2(NH2CSNH2)2],288.000,288,288
C,1s,[Pt2(NCCH3)6].(BF4)2,286.800,286.8,286.8
C,1s,[Pd2(NCCH3)6]PF6,286.800,286.8,286.8
C,1s,[Sn(C6H5)4],284.580,284.58,284.58
C,1s,[Cr(CH3C(O)CHC(O)CH3)3],285.950,285.95,285.95
C,1s,[PO(C6H5CH2O)3],285.800,285.8,285.8
C,1s,HOCH2(CH2)8CH2OH,285.500,286.2,284.8
C,1s,(-CH2C(CH3)(C(O)OCH2CH(C2H5)C4H9)-)n,287.700,288.7,286.7
C,1s,[Mg(C4H2N2CC6H5)4],284.000,284,284
C,1s,[Ni(C4H2N2CC6H5)4],284.500,284.5,284.5
C,1s,[Ni(NO3)2(NH2CSNH2)6],288.200,288.2,288.2
C,1s,[N(C3H5)4][ReCl5(NH2CSNH2)],288.100,288.1,288.1
C,1s,H2(C10H6N2)4,284.000,284,284
C,1s,C44H30N4,284.000,284,284
C,1s,[Fe((C6H5)C(O)CH2C(O)CH2)3],285.950,287,284.9
C,1s,[Fe(C4H2NCC6H5)4]Cl3,284.800,284.8,284.8
C,1s,(-CHFCHF-)n,288.200,288.2,288.2
C,1s,H2C2O4,289.900,289.9,289.9
C,1s,C6H2Cl4,286.300,286.3,286.3
C,1s,CH2Br2,287.100,287.1,287.1
C,1s,CH2Cl2,287.800,287.8,287.8
C,1s,HCHO,287.700,287.7,287.7
C,1s,Li2(CH3),280.700,280.7,280.7
C,1s,[Rh2(HSC6H4COO)4].6H2O,288.900,288.9,288.9
C,1s,[Sn(C6H5)2(C6H5C(O)CHC(O)C6H5)2],285.980,287.2,284.76
C,1s,[Fe(CH3C(O)C(C6H5)C(O)CH3)3],285.350,286.3,284.4
C,1s,[Fe(C6H4C(O)CH2C(O)C6H5)3],286.050,287.1,285
C,1s,[Ba2((CH2COO)2PCH2CH2P(CH2COO)2)].12H2O,288.200,288.2,288.2
C,1s,CH3CN,286.250,287.2,284.6
C,1s,-CHNCHNNH-,286.300,286.3,286.3
C,1s,CF3C(O)CH3,290.550,292.6,288.5
C,1s,-NHC(O)NHC(O)C(F)CH-,289.400,289.4,289.4
C,1s,C6H3Cl3,286.300,286.3,286.3
C,1s,C6H3(NO2)3,284.700,284.7,284.7
C,1s,CH3Li,282.400,282.4,282.4
C,1s,CH3(CH2)18COOH,289.140,289.14,289.14
C,1s,[Fe(C10H14)3](ClO4)2,284.200,284.2,284.2
C,1s,[Co(C6H5C(O)NC(S)N(C2H5)2)3],287.800,287.8,287.8
C,1s,Na6[Ni(CH3COO)2PCH2CH2P(CH3COO)2].6H2O,287.800,287.8,287.8
C,1s,NCNC(NH2)2,287.300,288.2,286.4
C,1s,Na(H2NCH2COO),287.900,287.9,287.9
C,1s,(-CH2CH(OH)-)n,285.702,286.47,284.8
C,1s,CH3COOH,289.300,289.3,289.3
C,1s,(-CH2CH(C(O)OH)-)n,286.769,289.18,284.8
C,1s,C2H5OOCCl,288.950,290.8,287.1
C,1s,-NHCONHCOCHCH-,287.900,289.55,285.45
C,1s,-NHCSNHCOCHCH-,287.275,288.75,285.35
C,1s,-NHCSNHCSCHCH-,286.875,288.3,285.45
C,1s,[Cr(CO)5(N2H4)],286.800,286.8,286.8
C,1s,Na2[Fe(CN)5(NO)].2H2O,283.700,283.7,283.7
C,1s,(CF3CH2O)2CO,290.900,293.3,288
C,1s,ClC6H4Cl,286.200,286.2,286.2
C,1s,C6H4F2,288.200,288.2,288.2
C,1s,C6H2(NO2)3(NH2),286.200,286.2,286.2
C,1s,C6H4O2,287.400,287.4,287.4
C,1s,CH4N2O,288.700,288.7,288.7
C,1s,NH2CSNH2,287.950,288,287.9
C,1s,(NH2)2CNNO2,288.200,288.2,288.2
C,1s,C2H5Cl,286.100,286.1,286.1
C,1s,NH2C(O)NHC(O)NH2,289.200,289.3,289.1
C,1s,CH3C(O)NH2,288.400,288.4,288.4
C,1s,CF3COOC2H5,291.650,292.9,290.4
C,1s,K(OC(O)CH(OH)CH(OH)COOH),287.700,288.3,286.5
C,1s,C5H5N,285.500,285.5,285.5
C,1s,C6H5Br,285.100,285.1,285.1
C,1s,C6H5Cl,286.000,287.1,285
C,1s,C6H5F,287.067,287.8,285.6
C,1s,C6H(NO2)3(NH2)2,284.700,284.7,284.7
C,1s,C6H5-NO2,285.300,285.3,285.3
C,1s,C6H5CCl3,288.300,290,286.6
C,1s,C6H5CF3,288.967,293.8,286.2
C,1s,C6H5CN,285.400,285.4,285.4
C,1s,Na(HSC6H4COO),288.500,288.5,288.5
C,1s,[W(CO)3(C5H5)]SnCl3,287.100,287.1,287.1
C,1s,[Mn(CO)3(C5H5)],286.800,286.8,286.8
C,1s,NH4HCO2,288.400,288.4,288.4
C,1s,[P(C6H5)4]3PF6,285.500,285.5,285.5
C,1s,[P(C6H5)4]3PO4,285.500,285.5,285.5
C,1s,[Cr(SCN)6(P(C6H5)4)3],284.900,284.9,284.9
C,1s,CH3CH2OH,286.300,286.3,286.3
C,1s,CH3C(O)CH3,287.900,287.9,287.9
C,1s,CH3OC(O)OCH3,291.200,291.2,291.2
C,1s,[PdI2(CH3CN)2],286.900,286.9,286.9
C,1s,K2[PtCl2(CN)4].3H2O,284.600,284.6,284.6
C,1s,K2[Pt(CN)4].3H2O,284.800,284.8,284.8
C,1s,(-CH2CH(C(O)OCH3)-)n,286.748,289.04,284.8
C,1s,Pb(C2H3O2)2,288.400,288.4,288.4
C,1s,HOOCCH2OCH2COOH,288.100,289.5,286.7
C,1s,-NCH3CONHCOCHCH-,287.375,289.25,285.3
C,1s,C6H6,284.700,284.9,284.4
C,1s,C6(NO2)3(NH2)3,285.200,285.2,285.2
C,1s,C6H4(OH)2,286.400,286.4,286.4
C,1s,C6H3(OH)3,285.700,286.6,284.8
C,1s,HSC6H4COOH,289.400,289.4,289.4
C,1s,[Cr(CO)3(C6H6)],286.667,287,286.3
C,1s,[Cd(CH3(CH2)18COO)2],288.380,288.38,288.38
C,1s,(C2H5NH2).BF3,286.800,286.8,286.8
C,1s,C2H5NH2,285.550,285.6,285.5
C,1s,HSCH2CH(NH2)C(O)OH,286.150,287.4,284.9
C,1s,C2H5OOCCH3,288.050,289.2,286.9
C,1s,C6H5NH2,284.600,284.6,284.6
C,1s,C10H8,287.210,290.12,284.3
C,1s,[Co(C5H4NCOO)2],288.000,288,288
C,1s,[Cu(C5H4NCOO)2],287.700,287.7,287.7
C,1s,[CoBr2(NH2CSNH2)2],288.300,288.3,288.3
C,1s,[Co(NCS)2(NH2CSNH2)2],287.150,288.1,286.2
C,1s,[Ni(NCS)2(NH2CSNH2)2],288.000,288,288
C,1s,NaSc(C2O4)2.4H2O,287.600,287.6,287.6
C,1s,C6H5CH3,284.933,285.1,284.7
C,1s,C2HF3,290.250,291.4,289.1
C,1s,C6HCl5,286.100,286.1,286.1
C,1s,C6HF5,288.050,289.2,286.9
C,1s,CHCl3,289.600,289.6,289.6
C,1s,CHF3,294.700,294.7,294.7
C,1s,Li2CO3,289.675,289.8,289.55
C,1s,LiC6,285.200,285.2,285.2
C,1s,Y2(C2O4)3,290.300,290.3,290.3
C,1s,Ar,284.550,284.55,284.55
C,1s,Ar0.041C0.959,284.550,284.55,284.55
C,1s,(-CH2CH2-)n,285.468,286.17,285
C,1s,(-CH2CH(CH3)-)n,285.087,285.16,285
C,1s,(-CH2C(CH3)2-)n,285.250,285.56,285
C,1s,(-CH2CH(CH2CH3)-)n,285.577,286.16,285
C,1s,(-CH2CH(CH2CH(CH3)2)-)n,285.585,286.17,285
C,1s,(-CH2CHCHCH2-)n,284.870,285,284.74
C,1s,(-CH2CH(CHCH2)-)n,284.880,285,284.76
C,1s,(-CH2CHC(CH3)CH2-)n,284.987,285.28,284.69
C,1s,(-CH2CH(C6H5)-)n,286.312,291,284.4
C,1s,(-CH2C(CH3)(C6H5)-)n,284.830,285,284.66
C,1s,(-CH2CH(C6H4(CH3))-)n,284.855,285,284.71
C,1s,(-CH2CH(C6H3(C4H4))-)n,284.880,285,284.76
C,1s,(-C6H4C6H4C6H4C6H4-)n,284.700,284.7,284.7
C,1s,(-CH2O-)n,287.863,288,287.7
C,1s,(-CH2CH2O-)n,286.355,286.45,286.26
C,1s,(-CH2CH2CH2O-)n,285.620,286.44,284.8
C,1s,(-(CH2)4O-)n,285.558,286.35,284.8
C,1s,(-CH2CH(OCH3)-)n,285.783,286.68,284.8
C,1s,(-CH2CH(OCH2CH3)-)n,285.620,286.44,284.8
C,1s,(-CH2-CH(OCH2-CH(CH3)2)-)n,285.483,286.3,284.8
C,1s,(-CH2CH(OCH2CH(CH3)2)-)n,285.483,286.3,284.8
C,1s,(-CH2CH(C(O)CH3)-)n,286.085,287.97,284.8
C,1s,(-CH2CH(C(O)CH2CH3)-)n,285.963,287.81,284.8
C,1s,(-CH2C(CH3)(C(O)CH3)-)n,286.060,287.92,284.8
C,1s,(-CH2CH(OC(O)CH3)-)n,286.452,289.17,284.8
C,1s,(-CH2CH(OC(O)CH2CH3)-)n,286.283,288.85,284.8
C,1s,(-CH2CH(OC(O)CH2(CH2)9CH3)-)n,286.431,289.23,284.8
C,1s,(-CH2C(CH3)(C(O)OH)-)n,286.610,289.33,284.8
C,1s,(-CH2CH(C(O)OCH2CH3)-)n,286.358,288.87,284.8
C,1s,(-C(CH3)(C(O)-O-CH3)-CH2-)n,286.551,289.2,284.8
C,1s,(-CH2C(CH3)(C(O)OCH3)-)n,286.570,289.2,284.8
C,1s,(-CH2-C(CH3)(C(O)O-CH2-CH3)-)n,286.440,288.91,284.8
C,1s,(-CH2C(CH3)(C(O)OCH2CH3)-)n,286.440,288.91,284.8
C,1s,(-CH2C(CH3)(C(O)O(CH2)3CH3)-)n,286.400,288.89,284.8
C,1s,(-CH2-C(CH3)(C(O)O-(CH2)3-CH3)-)n,286.400,288.89,284.8
C,1s,(-CH2C(CH3)(C(O)OC(CH3)3-)n,286.512,288.84,284.8
C,1s,(-CH2C(CH3)(C(O)O(CH2)11CH3)-)n,286.487,289.04,284.8
C,1s,(-CH2C(CH3)(C(O)OCH2CH2OH)-)n,286.493,289.1,284.8
C,1s,(-CH2C(CH3)(C(O)OCH2CHOCH2)-)n,286.710,289.15,285
C,1s,(-CH2C(CH3)(C(O)O(CH2)2OC(O)CH2C(O)CH3)-)n,286.880,289.35,284.8
C,1s,(-CH2C(O)O-)n,287.948,289,286.41
C,1s,(-OC(O)CH(CH3)-)n,287.013,289.06,285
C,1s,(-CH(CH3)CH2C(O)O-)n,286.635,289.17,285
C,1s,(-CH2CH2OC(O)(CH2)4C(O)O-)n,286.675,289.21,284.8
C,1s,(-(CH2)5C(O)O-)n,286.537,289.08,284.8
C,1s,(-CH2C((CH3)2)C(O)O-)n,286.640,289,284.8
C,1s,(-CH2CH2CH(C(O)OC(O))CH-)n,286.673,289.42,285
C,1s,(-CH2CH(C6H5)CH(C(O)OC(O))CH-)n,286.123,289.36,284.53
C,1s,(-C(O)(CH2)8C(O)O-)n,286.596,289.46,284.8
C,1s,(((-CH2CH2-)x)-CH2CH2OC(O)O-)n,287.370,290.35,285
C,1s,(-OC(CH2CH3)(OCH2)2C(CH2O)2C(CH2CH3)OCH2(CH2)4CH2-)n,286.558,289.3,285
C,1s,(-OC(CH3CH2)(OCH2)2C(CH2O)2C(CH2CH3)OCH2(C6H4)CH2-)n,286.632,289.34,285
C,1s,(-(C6H10O5)-)n,287.295,288.06,286.53
C,1s,(-((C6H7O2)(OCH2CH3)x(OH)3-x)-)n,286.574,287.83,285
C,1s,(-(1)(-(2)CCH(CH2OCH2CH2CH2OH)OCHO-(1)CH(OCH2CH2CH2OH)C-(2)H(OCH2CH2CH2OH)))n,286.470,287.9,285
C,1s,(-((C6H7O2)(OC(O)CH3)3)-)n,287.180,289.22,285.2
C,1s,(-CH2CH(C5H4COH)-)n,285.443,286.53,284.8
C,1s,(-CH2CH(C5H4COCH3)-)n,285.735,286.75,284.77
C,1s,(-C6H2(CH3)2O-)n,285.205,286,284.3
C,1s,[W(CO)5(N2H4)],286.500,286.5,286.5
C,1s,[W(CO)5(NH3)],286.400,286.4,286.4
C,1s,Na2C2O4,289.000,289,289
C,1s,[MnBr(CO)4]2,287.600,287.6,287.6
C,1s,[Cu(C2O4)2(P(C6H5)4)2],289.000,289,289
C,1s,[Ni(SCN)4(P(C6H5)4)2],284.400,284.4,284.4
C,1s,[Pd(SCN)4(P(C6H5)4)2],285.500,285.5,285.5
C,1s,[Cr2(CO)10(N2H2)],286.300,286.3,286.3
C,1s,[Cr2(CO)10(N2H4)],286.400,286.4,286.4
C,1s,[W2(CO)10(N2H2)],286.000,286,286
C,1s,[W2(CO)10(N2H4)],286.500,286.5,286.5
C,1s,[Pt2(CNCH3)6(PF6)2],286.900,286.9,286.9
C,1s,Ag2CO3,288.467,288.5,288.4
C,1s,[MnBr(CO)4(As(C6H5)3)],287.400,287.4,287.4
C,1s,[MnBr(CO)4(P(C6H5)3)],287.500,287.5,287.5
C,1s,[MnBr(CO)4(Sb(C6H5)3)],287.600,287.6,287.6
C,1s,C(NH2)3Cl,289.400,289.4,289.4
C,1s,[PtBr2((CH3NCH)NHNH(CHNCH3))],286.400,286.4,286.4
C,1s,[Pt(H2NC(O)NHC(O)NH2)2]Cl2,286.400,286.4,286.4
C,1s,[PtCl4((CH3NCH)NHNH(CHNCH3))],286.300,286.3,286.3
C,1s,CH3CN.BF3,288.200,289.1,287.3
C,1s,AgO(O)CCH3,288.300,288.3,288.3
C,1s,NaC2H3O2,288.467,288.8,288.2
C,1s,CdCO3,289.400,289.5,289.3
C,1s,[CdCl2(H2NC(O)NHC(O)NH2)2],289.400,289.4,289.4
C,1s,[Mo(SnCl3)(CO)3(C5H5)],287.100,287.1,287.1
C,1s,[CoCl2(H2NC(S)NH2)2],288.300,288.3,288.3
C,1s,[Cr(CO)5NH3],286.767,287.1,286.1
C,1s,[Cr(CO)5PH3],286.900,286.9,286.9
C,1s,[Cr(CO)5P(CH3)3],286.600,286.6,286.6
C,1s,Cs2[Rh2Br2(HCOO)4],288.500,288.5,288.5
C,1s,[Cu(H2NC(O)NHC(O)NH2)2]Cl2,289.900,289.9,289.9
C,1s,[Fe(CO)2(NO)2],288.200,288.2,288.2
C,1s,[Cu(HSCH2CHNH2COO)],286.200,287.6,284.8
C,1s,Hg2(C2H3O2)2,288.200,288.2,288.2
C,1s,Hg2C2O4,288.800,288.8,288.8
C,1s,[Hg(H2NC(O)NHC(O)NH2)2]Cl2,289.300,289.3,289.3
C,1s,[CH3P(C6H4Cl)3]I,286.000,286,286
C,1s,[CH3P(C6H4F)3]I,287.000,287,287
C,1s,K2[Os(O2)(C2O4)2],288.700,288.7,288.7
C,1s,K2[Cu(HNC(O)NHC(O)NH)2],288.600,288.6,288.6
C,1s,K2[Ni(SCN)4],283.500,283.5,283.5
C,1s,K2[Ni(NHC(O)NHC(O)NH)2],288.000,288.3,287.7
C,1s,K2[Pd(SCN)4],284.700,284.7,284.7
C,1s,K3[Ir(CN)6],285.000,285,285
C,1s,K3[Rh(CN)6],284.900,284.9,284.9
C,1s,K3[Co(CN)6],285.400,285.9,284.9
C,1s,K3[Cr(CN)6],283.875,284.05,283.7
C,1s,K3[Fe(CN)6],283.900,283.9,283.9
C,1s,K3[Mn(CN)6],284.000,284,284
C,1s,K4[V(CN)6],285.500,285.5,285.5
C,1s,K[Cu(HNC(O)NHC(O)NH)2],288.600,288.6,288.6
C,1s,K[Ni(NHC(O)NHC(O)NH)2],288.400,288.4,288.4
C,1s,[Mo(CO)3(ClSn(CH3)2)(C5H5)],286.200,286.2,286.2
C,1s,[W(CO)3(SnCl(CH3)2)(C5H5)],286.300,286.3,286.3
C,1s,[Sn(CH3)2(C6H5C(O)CHC(O)C6H5)2],286.025,287.09,284.96
C,1s,[W(CO)3(C5H5)(Sn(CH3)3)],286.400,286.4,286.4
C,1s,[W(CO)3(CH3)(C5H5)SnCl2],286.900,286.9,286.9
C,1s,[Mn2(CO)8(P(C6H5)3)2],286.800,286.8,286.8
C,1s,[Mn(H2NC(O)NHC(O)NH2)2]Cl2,289.700,289.7,289.7
C,1s,Na4[Mn(CN)6],284.000,284,284
C,1s,NaHCO3,290.000,290,290
C,1s,Ni3C,283.900,283.9,283.9
C,1s,[OP(C6H4F)3],287.000,287,287
C,1s,PbC2O4,288.500,288.5,288.5
C,1s,[Cr(CO)5(As(C6H5)3)],286.850,286.85,286.85
C,1s,[Mo(CO)5(As(C6H5)3)],286.730,286.73,286.73
C,1s,[W(CO)5(As(C6H5)3)],286.900,286.9,286.9
C,1s,[Mo(CO)5(P(C6H5)3)],286.900,286.9,286.9
C,1s,[Cr(CO)5(Sb(C6H5)3)],286.960,286.96,286.96
C,1s,[Mo(CO)5(Sb(C6H5)3)],287.120,287.12,287.12
C,1s,[W(CO)5(Sb(C6H5)3)],287.030,287.03,287.03
C,1s,[Mo(CO)3(Sn(C6H5)3)(C5H5)],287.200,287.2,287.2
C,1s,[W(CO)3(Sn(C6H5)3)(C5H5)],287.200,287.2,287.2
C,1s,[P(C6H5)4]Br,285.450,285.5,285.4
C,1s,[C6H5)4P]Br,285.450,285.5,285.4
C,1s,[SnCl(C6H5)(C6H5C(O)CHC(O)C6H5)2],284.830,284.83,284.83
C,1s,C6H5OC(O)CH2(O)(CF2)3CH2(O)C(O)OC6H5,288.767,291.3,287
C,1s,[Pt(CH3CN)4(PF6)2],287.300,287.3,287.3
C,1s,[Pt(C(HNCH3)2)4(PF6)2],286.400,286.4,286.4
C,1s,[Rh2(CH3COO)4(C5H5N)2],288.300,288.3,288.3
C,1s,Cs2[Rh2Br(HCOO)4(NO2)],289.000,289,289
C,1s,[Rh2(HCOO)4(NH2C6H4COOH)2],289.000,289,289
C,1s,[Rh2(NH3)2(CH3COO)4],288.400,288.4,288.4
C,1s,[Rh2(CH3COO)4(C5H4NCN)],287.800,287.8,287.8
C,1s,[Rh2(O2C(C3H7))4],288.100,288.1,288.1
C,1s,[Rh2(H2O)2(CH3COO)4],288.500,288.5,288.5
C,1s,K4[Rh2Br4(CH3COO)4],288.500,288.5,288.5
C,1s,K4[Rh2Cl4(CH3COO)4],288.600,288.6,288.6
C,1s,SrCO3,289.250,289.6,289
C,1s,Ti[Co(CN)6],284.800,284.8,284.8
C,1s,Ti[Ir(CN)6],284.900,284.9,284.9
C,1s,Ti[Rh(CN)6],284.900,284.9,284.9
C,1s,Na(OC(O)C(CH3)CH2),288.100,288.1,288.1
C,1s,(-C6H4OC6H4OC6H4CO-)n,286.040,287.1,284.7
C,1s,(-CH2CH2OC(O)C6H4C(O)O-)n,286.636,289.1,284.7
C,1s,(-O-C(O)-C6H4-C(O)-O-CH2-CH2-)n,286.632,289.1,284.7
C,1s,(-CH2CH(CH2OC(O)(C6H4)C(O)OCH2)CHCH2-)n,286.071,288.68,284.44
C,1s,(-C6H4C(CH3)2C6H4OC(O)O-)n,287.068,291,284.5
C,1s,(-CH2CH2NH-)n,285.560,285.56,285.56
C,1s,(-CH2CH(CN)-)n,286.187,286.73,285.48
C,1s,(-CH2C(CH3)(CN)-)n,285.903,286.74,285
C,1s,(-CH2CH(C(O)NH2)-)n,286.352,288.59,284.8
C,1s,(-CH2C(CH3)(C(O)NH2)-)n,286.313,288.3,285
C,1s,(-CH2C-H(NC4H6(O)))n,286.078,287.79,285
C,1s,((CH3CH2)C-(1)-(2)OCH2CH2N-(1)-(2))n,286.173,287.78,285
C,1s,(-CH2(CH2)2CH2C(O)NHCH2(CH2)4CH2NHC(O)-)n,286.400,288.02,285
C,1s,(-CH2(CH2)3CH2C(O)NH-)n,286.080,288.01,285
C,1s,(-CH2(CH2)9CH2C(O)NH-)n,286.045,287.97,285
C,1s,(-CH2CH(CH2NH3Cl)-)n,285.610,286.22,285
C,1s,(-(1)-(2)CCH(CH2ONO2)OCHO-(1)CH(ONO2)C-(2)H(ONO2))n,287.837,288.76,287.13
C,1s,(-CH2CH(C6H4NO2)-)n,285.083,285.76,284.49
C,1s,(-CH2CH(C6H4CH2N(CH3)3(Cl))-)n,285.153,285.99,284.47
C,1s,(-C(O)NHC6H4CH2C6H4NHC(O)OCH2(CH2)2CH2O-)n,286.320,289.6,284.64
C,1s,(-C(O)NHC6H4CH2C6H4NHC(O)NHCH2CH2CH2NH-)n,286.075,288.84,284.58
C,1s,(-N(C(O))2C6H2(C(O))2NC6H4OC6H4-)n,286.098,288.61,284.7
C,1s,(-OC6H4C(CH3)2C6H4O(C6H3(C(O))2N)C6H4(N(C(O))2C6H3)-)n,285.912,288.49,284.72
C,1s,C6H5NHC6H4NHC6H5,285.347,285.94,284.7
C,1s,(-CH2CH(C5H4N)-)n,285.556,286.17,285
C,1s,(-CH2CH(N(C6H4)2)-)n,285.423,286.41,284.67
C,1s,(-CHFCH2-)n,286.788,287.91,285.7
C,1s,(-CF2CH2-)n,288.555,291.1,286.1
C,1s,(-CH2-CF2-)n,288.555,291.1,286.1
C,1s,(-CF2-CF2-)n,292.263,292.8,291.7
C,1s,(-CF2CF2-)n,292.263,292.8,291.7
C,1s,(-CF(CF3)CF2-)x(-CF2CH2-)y,290.690,293.86,286.77
C,1s,CF3[(-OCF(CF3)C-F2)n(-OC-F2)m]xOCF3,293.542,295.19,291.4
C,1s,(-CH2CH(OC(O)CF3)-)n,288.472,292.65,285
C,1s,(-CH2CH(C(O)OCH2CF3)-)n,287.922,292.72,285
C,1s,(-CH2CH(Cl)-)n,285.857,287,284.8
C,1s,(-CCl2CH2-)n,287.360,288.56,286.16
C,1s,(-C-HCH3) (partial unit),286.658,288.44,285
C,1s,(-CH2CHCl-) (partial unit),287.082,288.57,285.94
C,1s,(-CH2CHC(Cl)CH2-)n,285.547,286.27,285
C,1s,(-CH2C(CH3)(C(O)OCH2CH2Cl)-)n,286.744,289.13,285
C,1s,(-CH2CH(C6H4Cl)-)n,285.246,286.07,284.7
C,1s,(-CH2CHSH-)n,285.520,285.52,285.52
C,1s,(-CH2((CH2)4)CH2S(O)(O)-)n,285.320,285.64,285
C,1s,(-C6H4S-)n,284.770,285.21,284.4
C,1s,(-C6H4OC6H4S(O)(O)-)n,285.450,286.34,284.7
C,1s,(-CH2CH(C6H4S(O)(O)ONa)-)n,284.947,285.16,284.68
C,1s,(-Si(CH3)2O-)n,284.695,284.8,284.38
C,1s,(Si(CH3)2-O-)n,284.590,284.8,284.38
C,1s,(-Si(CH3)(C6H5)O-)n,284.437,284.7,284.22
C,1s,(Si(CH3)(C6H5)-O-)n,284.437,284.7,284.22
C,1s,(-PN-(OC6H5)2)n,285.575,286.45,284.7
C,1s,(-CH2CH(C6H4Br)-)n,285.180,285.74,284.8
C,1s,K(CH3CH2OCS2),285.825,287,284.8
C,1s,Na(CS2OCH(CH3)CH3),285.850,286.9,284.8
C,1s,Y2(C2O4)3.9H2O,288.500,288.5,288.5
C,1s,Y2(CO3)3.3H2O,288.400,288.4,288.4
C,1s,[Cr(CO)5Cl(P(C6H5)4)],286.900,286.9,286.9
C,1s,[N(C2H5)4][Cr(CO)5Cl],286.300,286.3,286.3
C,1s,[Cr(CO)5Br(P(C6H5)4)],286.900,286.9,286.9
C,1s,[Mo(CO)5Clr(P(C6H5)4)],286.900,286.9,286.9
C,1s,[Mo(CO)5Br(P(C6H5)4)],286.900,286.9,286.9
C,1s,[N(C2H5)4][Mo(CO)5Cl],286.400,286.4,286.4
C,1s,C12H10,290.150,290.15,290.15
C,1s,C14H10,290.040,290.04,290.04
C,1s,(C6H4)3,290.000,290,290
C,1s,(C6H4N2C6H4)2(NCC(S)C(S)CN)2Ni,286.000,287.7,284
C,1s,((CH3)2NC6H4N(CH3)2)2[Ni(NCC(S)C(S)CN)2],286.025,287.1,284.7
C,1s,(C7H7)2[Ni(NCC(S)C(S)CN)2],285.933,287.3,283.8
C,1s,(C6H4N2C6H4)(NCC(S)C(S)CN)2Ni,286.033,287.8,284.4
C,1s,((CH3)2NC6H4N(CH3)2)[Ni(NCC(S)C(S)CN)2],286.125,287.8,284.3
C,1s,(C7H7)[Ni(NCC(S)C(S)CN)2],286.133,287.4,284.3
C,1s,[N(CH3)4]2[Ni(NCC(S)C(S)CN)2],286.067,287.6,284.4
C,1s,[N(C4H9)4]2[Co(NCC(S)C(S)CN)2],285.113,287.3,284.2
C,1s,[N(C4H9)4]2[Cu(NCC(S)C(S)CN)2],286.200,287.7,284.5
C,1s,[N(CH3)4]2[Cu(NCC(S)C(S)CN)2],285.333,286.7,284
C,1s,[(CH3)2NC6H3NSC6H3N(CH3)2]2[Cu(NCC(S)C(S)CN)2],286.050,287.9,284
C,1s,[N(C4H9)4]2[Cu((-CC(O)C(S)C(S)C(O)-)C(CN)2)2],285.800,287.4,283.8
C,1s,[N(C4H9)4]2[Cu(-CC(O)CC(S)C(S)-)2],285.925,286.9,284.3
C,1s,[N(C4H9)4]2[Cu(-C(S)C(S)C(O)C(O)-)2],286.175,287.7,284.3
C,1s,[N(C4H9)4]2[Ni((-CC(O)C(S)C(S)C(O)-)C(CN)2)2],286.700,288.5,284.8
C,1s,[N(C4H9)4]2[Pd((-CC(O)C(S)C(S)C(O)-)C(CN)2)2],286.350,288,284.5
C,1s,[N(C4H9)4]2[Pt((-CC(O)C(S)C(S)C(O)-)C(CN)2)2],286.100,287.5,284.3
C,1s,[N(C4H9)4]2[Ni(-CC(O)CC(S)C(S)-)2],285.825,287.6,284.1
C,1s,[N(C4H9)4]2[Pd(-CC(O)CC(S)C(S)-)2],285.750,287.3,284.1
C,1s,[N(C4H9)4]2[Pt(-CC(O)CC(S)C(S)-)2],286.050,287.6,284.4
C,1s,[N(C4H9)4]2[Ni(-C(O)C(O)C(S)C(S)-)2],286.125,287.7,284.2
C,1s,[N(C4H9)4]2[Pt(-C(O)C(O)C(S)C(S)-)2],286.150,287.7,284.5
C,1s,[Zn(C2H5)2]/ZnO,284.000,284.6,283.4
C,1s,NO2C6H3CHC(CN)2,286.250,286.3,286.2
C,1s,CH2O2C6H3CHC(CN)2,286.300,286.3,286.3
C,1s,[AuCl((CH3)2S(O)CH2)2],284.550,285.1,284
C,1s,((CH3)3S(O))Br,285.400,285.4,285.4
C,1s,[AuCl(CH2P(C6H5)3)2],283.600,283.6,283.6
C,1s,(-C6H4-NH-C6H4-NH-C6H4-N-C6H4-N-)n,286.217,287.9,284.7
C,1s,(-C6H5NH-)n,286.217,287.9,284.7
C,1s,(-CH2C(O)-)n,287.600,287.6,287.6
C,1s,Al2C2O3/(-CH2C-H(OH))n,283.700,283.7,283.7
C,1s,C6H4NHC6H4,284.800,285.3,284.3
C,1s,(C6H5NC6H4)n,284.667,285.5,283.7
C,1s,SiC/(SiO2+SiC),283.500,283.5,283.5
C,1s,MnO2SiO2(Al_Ca_FeO_C impurities),285.000,285,285
C,1s,C in Zr98Sn1.5Fe0.22,284.233,286,282
C,1s,(-C(O)C6H2(COOH)2C(O)NHRNH-)n/R=aromatic,287.870,291.3,284.8
C,1s,(-RNC(O)R'-C(O))n,287.700,291.3,284.8
C,1s,CnHn,285.000,285,285
C,1s,((NHCC(C2H5)C(C2H5)C)CH(NCC(C2H5)C(C2H5)C)CH)2,285.367,287.4,283.9
C,1s,(-C6H2C2H2C6H2C2H2C6H2C2H2-),287.850,291.2,284.5
C,1s,COOHC6H4COOH,289.200,292.3,285.5
C,1s,C6H2(COOH)4,288.300,290.3,286.3
C,1s,C6H2(C(O)O(O)C-)2,290.133,292.6,287.1
C,1s,C6H2(C(O)NH(O)C-)2,287.600,289.3,285.9
C,1s,CH3Cl,286.400,286.6,286.2
C,1s,CH3Br,285.450,285.6,285.3
C,1s,CH3I,285.100,285.2,285
C,1s,C6H6/Ni,284.900,286,283.9
C,1s,[Cr(C6H6)2]/Ni,284.850,285,284.7
C,1s,[(C6H5)3PCH2]-[(C6H5)3P]AuCl,284.800,284.8,284.8
C,1s,CH3(CH2)21S(CH2)21CH3/Au,284.700,284.7,284.7
C,1s,COOH(CH2)10S(CH2)10COOH/Au,286.750,288.8,284.7
C,1s,CH3(CH2)5S(CH2)10COOH/Au,286.750,288.8,284.7
C,1s,CH3(CH2)19S(CH2)10COOH/Au,286.750,288.8,284.7
C,1s,(CH3)C(O)O(CH2)C(CH3)2COOH,287.450,289.6,284.8
C,1s,CH3(C2H5O)CHO(CH2)5O-(CH2CH2O)x-H,285.500,286.2,284.8
C,1s,C2H2/Ir,283.900,284,283.8
C,1s,CH3C(O)OH/Ni(111),287.400,289.2,285.4
C,1s,[(C6H5)3PCH2]2CuCl,284.100,284.8,283.4
C,1s,[(C6H5)3PCH2]2AuCl,284.200,284.8,283.6
C,1s,[(C6H5)3P]2AuCl,284.800,284.8,284.8
C,1s,CH3CH2CH2CH2CN/Ni,286.075,287.2,285
C,1s,CO2/MgO,290.250,290.3,290.2
C,1s,CO/Pt,286.920,286.92,286.92
C,1s,NH2CH2CH2NH2/Ni(111),286.700,287,286.4
C,1s,CH3CH2CN/Ni,286.040,287.1,284.7
C,1s,CH3CH2CN/Pd,285.000,285,285
C,1s,CH3CH2I/Pt,284.250,284.8,283.9
C,1s,C2H4/Ir,284.000,284,284
C,1s,C2H2/Pt,284.050,284.4,283.7
C,1s,C2H4/Rh,284.012,284.25,283.8
C,1s,HCOOCH3/MgO,288.125,289.7,286.5
C,1s,HCOOH/MgO,289.100,289.2,289
C,1s,Zn5(CO3)2(OH)6,289.100,289.1,289.1
C,1s,Cu2CO3(OH)2,289.100,289.1,289.1
C,1s,CH3OH/MgO,286.600,286.6,286.6
C,1s,O2/C6H5CN/Ni,284.600,284.7,284.5
C,1s,C6H5CN/Ni,285.500,286.9,284.2
C,1s,C6H5CN/Pd,285.000,285,285
C,1s,C21H14O2F8N4,287.133,289,284.8
C,1s,C21H14O2F4N4,286.900,289.2,284.8
C,1s,-C12H4S2-,284.400,284.4,284.4
C,1s,(-CH2C(CH3)(C(O)OC4H9)-)n,286.375,288.7,284.8
C,1s,(-C(O)C6H4C(O)O(CH2)4O-)n,286.617,288.8,284.8
C,1s,(HO)-(CH2CH2O)n-H,285.850,286.9,284.8
C,1s,(-CH2(C6H4OH)CH-)n,285.550,286.3,284.8
C,1s,(-CH2-C(CH3)(C(O)-O-CH2-CH(CH3)2)-)n,286.350,288.7,284.8
C,1s,(-CH2C(CH3)(C(O)OCH2CH(CH3)2)-)n,286.350,288.7,284.8
C,1s,C20H16O4F6N2,287.860,291,284.8
C,1s,C19H16O4F4N2,289.860,301,284.8
C,1s,(-C6H4C(CH3)2C6H4OC6H4S(O)2C6H4O-)n,285.775,286.6,284.8
C,1s,NH2(C6H4)O(C6H4)NH2/Ag,285.500,286.6,284.3
C,1s,(-N=C(CH3)-NH-C6H3(C(O)OH)-C6H3(C(O)OH)-NH-C(CH3)=N-C6H4-)n,286.633,288.9,284.8
C,1s,(-N=C(CH3)-NH-C6H3(C(O)OH)-C6H3(C(O)OH)-NH-C(CH3)=N-C6H4-CH2-C6H4-)n,286.633,288.9,284.8
C,1s,[-C8H3NO2-C(CF3)2-C8H3NO2-C6H4-O-C6H4-]n,287.960,293.3,284.8
C,1s,CH3C(O)OH/MgO/Mg,288.700,290.4,287
C,1s,C2H2/MgO/Mg,285.667,286.4,285
C,1s,Ba((CN)2C=CS2).3H2O/C,289.300,289.3,289.3
C,1s,[Co(NH=CH-C6H3(NO2)(O))2(NH3)2]ClNO3.2H2O,287.267,291,284.8
C,1s,[(C2H5)4N]2[Rh2((C4H8N)C(O)O)2((C4H7N)C(O)O)2],291.600,295.2,287.2
C,1s,[(C6H5)3P=N=P(C6H5)3][H2Os4(CO)12I],287.300,287.3,287.3
C,1s,[(C6H5)3P=N=P(C6H5)3][H3Os4(CO)12],287.200,287.2,287.2
C,1s,Ca((CN)2C=CS2).5H2O/C,288.500,288.5,288.5
C,1s,CO2/K/Rh,292.000,292,292
C,1s,CO2/Rh,292.000,292,292
C,1s,CO2/UFe2,282.500,282.5,282.5
C,1s,CO/Pt/Ti,285.400,287.8,283
C,1s,CO/Pt/TiO2/Ti,288.600,288.6,288.6
C,1s,CO/K/Rh,285.800,286.4,285.6
C,1s,CO/Ti,284.940,291.2,282.2
C,1s,CO/UFe2,282.600,282.6,282.6
C,1s,C4RbTl1.5,285.200,285.2,285.2
C,1s,OCS/Ag,288.900,288.9,288.9
C,1s,CsC8,285.065,285.7,284.66
C,1s,(-O-C6H10-O-C(O)-C6H10-C(O)-)x-(-C(O)-C6H4-C(O)-O-C6H3(CH3)-O-)y,286.650,288.9,284.8
C,1s,-C6H2S2-,284.400,284.4,284.4
C,1s,(-CH(CH3)CH2O-)n,285.525,286.3,284.8
C,1s,CH3CH2CH2CN/Ni,286.200,287.2,285.2
C,1s,CH3CH2CH2CN/Pd,284.800,284.8,284.8
C,1s,[Co(NH-CH-C6H3(O)-NO2)(NH3)4]Cl2NO3,286.475,288.3,284.8
C,1s,[Co(NH-CH-C6H3(O)-NO2)(NH3)4](NO3)2,286.400,288.2,284.8
C,1s,[Co(NH-CH-C6H3(O)-NO2)(NH3)4](NO3)3,286.575,288.2,284.8
C,1s,[(CH3)3SO]Br,285.400,285.4,285.4
C,1s,(C6H5)3P=CH2,284.250,284.8,283.7
C,1s,[(C6H5)3PCH3]Br,284.800,284.8,284.8
C,1s,C10H2O6,286.600,288.5,284.7
C,1s,C(O)OC(O)C6H2C(O)OC(O)/Ag,287.413,289.6,285.5
C,1s,NH2C6H4NH2,285.100,285.1,285.1
C,1s,[Co(NH=CH-C6H3(NO2)(O))2(NH3)2]NO3.H2O,286.533,288.7,284.8
C,1s,(CH3CH2)2AlN3,284.200,284.8,283.6
C,1s,K2((CN)2C=CS2).H2O/C,288.300,288.3,288.3
C,1s,Sc2Cl2C,281.800,281.8,281.8
C,1s,Na2((CN)2C=CS2).3H2O/C,288.500,288.5,288.5
C,1s,Zr2Br2C,282.600,282.6,282.6
C,1s,Zr2Cl2C,282.600,282.6,282.6
C,1s,C2H5OH/MgO/Mg,287.467,288,286.9
C,1s,CH3CH2NH2/Ag,286.367,286.7,286.1
C,1s,C2H4O/Mo,288.100,288.1,288.1
C,1s,C2H4/Ru,285.100,285.1,285.1
C,1s,C2H4/Si,282.750,282.8,282.7
C,1s,HC(O)OH/MgO/Mg,288.600,290.4,286.8
C,1s,HC(O)OH/O2/Ba/Cu,288.900,288.9,288.9
C,1s,HC(O)OH/O2/Ba/Ag,288.900,288.9,288.9
C,1s,HC(O)OH/O2/Cu,287.500,287.5,287.5
C,1s,Sc7Cl10C2,281.700,281.7,281.7
C,1s,(-C(O)-C6H4-C(O)-O-C6H3(CH3)-O-)x-(-C(O)-C6H4-C(O)-O-C6H3(CH3)-O-)y,286.733,289,284.8
C,1s,(C4H8N)C(O)OH,286.800,286.8,286.8
C,1s,Mg((CN)2C=CS2).6H2O/C,288.600,288.6,288.6
C,1s,CH3OH/MgO/Mg,288.500,289.1,287.9
C,1s,HC(O)-O-CH3/MgO/Mg,289.150,290.5,287.8
C,1s,O2/MoS2,285.800,285.8,285.8
C,1s,CH3-(CH2)n-CH2-NH-(C(O)-CH2-N(CH3))m-H,286.600,288.7,284.8
C,1s,C8Rb,284.900,284.9,284.9
C,1s,((-C8H4S-)x[BF4]y)n,284.400,284.4,284.4
